Repository: AI4QC/catdt-gs

# CatDT - Catalysis Digital Twin

**AI-Driven Multi-Scale Simulation Platform for Heterogeneous Catalysis**
---

## Overview

> **TL;DR:** CatDT is a CAMEL-based **multi-agent** catalytic digital twin.
> Input: **one bulk structure + one natural-language reaction description**.
> Output: **reconstructed surfaces, validated NEB endpoints, activation barriers, microkinetic rates, and a reproducible report** — all orchestrated by LLM agents calling deterministic scientific tools.

CatDT currently supports two digital-twin tracks:

| Thermocatalysis (Gas-Solid) | Electrocatalysis (Liquid-Solid) |
|---|---|
| Temperature-driven | Potential/pH-driven |
| Gas reactants on solid catalysts | Electrolyte + electrified interface |
| NEB + UMA barriers, CatMAP/KMC kinetics | Constant-potential coupling + electrochemical KMC |
| **Status: beta usable** | **Status: under active development** |

```python
from camel_agents.workflow import CatDTCamelWorkflow

wf = CatDTCamelWorkflow()
result = wf.run({
    "bulk_structure_path": "POSCAR_Cu",
    "reaction_description": "CO hydrogenation to CH4 on Cu",
    "mc_temperature_k": 500.0,
    "calculate_barriers": True,
})
```

The architecture principle is strict:
- **Agent** does reasoning and coordination (LLM)
- **Tool** does deterministic scientific execution (Python)
- **Scientific programs** in `core/*` and `deps/*` are exposed as CAMEL `FunctionTool` instances

---

# SurFF: Universal Model for Surface Exposure and Synthesizability Across Intermetallic Crystals

## About the Project 

-----------------

This github is for the project: Intermetallic Crystal Nanoparticle Model for 
Predicting Surface Energy and Synthesizability for Catalyst Discovery.

We developped intermetallic surface energy database, featuring 12,553 entries and 344,200 DFT 
single points. Based on 
the database, we trained a machine learning force field model to achieve 10^5 times speedup in 
DFT relaxations for surface energy calculations.
The model aims to provide fast and accurate surface exposure and synthesizability information 
of intermetallic nanoparticles for large scale catalyst screening and catalyst discovery

## Dataset

--------------------
- The relaxation trajectory is provided in [Data/Surface/Traj](Data/Surface/Traj) folder.
- We also provide the calculated surface energy in [Data/Surface/Surface_Energy](Data/Surface/Surface_Energy) folder.
- The coresponding structure files are provided in [Data/Surface/Structure](Data/Surface/Structure) folder.
Summary of intermetalic surface datasets generated in this work.

| Dataset      | Surfaces | DFT single point | DFT time (cpu-hr) | Notes                                                                     | File Location                      |                                                             
|--------------|----------|------------------|-------------------|---------------------------------------------------------------------------|------------------------------------|
| Train set    | 9,676    | 262,984          | 155,612           | Mode training;                                                            | [train_lmdb](ocp/data/train)       |
| AL test set  | 1,865    | 49,295           | 28,371            | Evaluate accuracy while dataset generation; Test surface energy accuracy; | [test_al_lmdb](ocp/data/test/al)   |
| ID test set  | 327      | 7,995            | 2,642             | Test surface energy accuracy; Test surface area accuracy;                 | [test_id_lmdb](ocp/data/test/id)   |
| OOD test set | 685      | 23,926           | 7,576             | Test surface energy accuracy; Test surface area accuracy;                 | [test_ood_lmdb](ocp/data/test/ood) |
| Pred set     | 144,191  | -                | -                 | Predict surface energy and area for intermetallic crystals;               | [pred_lmdb](ocp/data/relax/all)    |

## Model

-------------------
- All the trained model are provided via [saved_model](Data/saved_model) folder.

Relaxation Results

| Model    | Dataset | MAE (meV/Å²) | Fraction | Energy | L    | M    | H    | Top3 | Top5 | GPU Time (hr) |
|----------|---------|--------------|----------|--------|------|------|------|------|------|---------------|
| Base     | OOD     | 10.5         | 0.074    | 0.669  | 0.633| 0.661| 0.744| 0.666| 0.810| 0.27          |
| Base     | ID      | 2.9          | 0.032    | 0.734  | 0.772| 0.627| 0.803| 0.800| 0.810| 0.12          |
| Base     | AL      | 3.8          | -        | -      | -    | -    | -    | -    | -    | 0.69          |
| Finetune | OOD     | 6.8          | 0.080    | 0.675  | 0.666| 0.605| 0.744| 0.700| 0.820| 0.26          |
| Base     | Pred    | -            | -        | -      | -    | -    | -    | -    | -    | 115           |


Single Point Results

| Model    | Dataset | Force MAE | Force Cos | Energy MAE |

File: deps/SurFF/SurFF_DataFiles/results/all/Literature Data/literature/0c00151_catalyst_info.json
{
    "is_metal_catalyst": "Yes",
    "chemical_composition": [
        "Pt3Fe",
        "Pt3(Fe0.75Zn0.25)"
    ],
    "exposed_crystal_plane_indices": {
        "Pt3Fe": [
            "(110)"
        ],
        "Pt3(Fe0.75Zn0.25)": [
            "(100)",
            "(111)"
        ]
    },
    "Characterization_methods": [
        "XRD",
        "HAADF-STEM",
        "synchrotron XRD"
    ],
    "Proof in the paper": "The 110 diffraction could be observed at 32.7° for Pt3Fe/SiO2 when the catalyst was annealed at 900 °C (Figure S3). The HAADF-STEM images of a single nanoparticle showed lattice fringes with a spacing of 3.91 Å, which is consistent with the interplanar distance of Pt3(Fe0.75Zn0.25)(100) planes (3.88 Å). Moreover, the observed atomic arrangement closely matched the corresponding crystal structure viewed along the [111] direction (Figure 3d,e). The synchrotron XRD (λ = 0.496 Å) analysis for Pt3(Fe0.75Zn0.25)/SiO2 showed superlattice diffractions were clearly observed (100 and 110 at 7.3 and 10.4°, respectively), which is strong evidence of the formation of the L12 structure (Figure 3f).",
    "url": "https://pubs.acs.org/doi/10.1021/acscatal.0c00151"
}

File: deps/SurFF/SurFF_DataFiles/results/all/Literature Data/literature/0c02356_catalyst_info.json
{
    "is_metal_catalyst": "Yes",
    "chemical_composition": [
        "Sn-containing Beta zeolite"
    ],
    "Characterization_methods": [
        "XRD"
    ],
    "exposed_crystal_plane_indices": {
        "Sn-containing Beta zeolite": [
            "(302)"
        ]
    },
    "Proof in the paper": "Figure 1 shows the XRD patterns of H-Beta and the post-treated samples under study. Typical diffraction peaks of Beta zeolite occur for all of the samples, suggesting that the dealumination treatment and incorporation of Sn species did not cause structural changes in Beta zeolite, in line with previous reports. (3) Except for the mixed SnO2/[Si]Beta, no obvious characteristic diffraction peaks of Sn species were detected in the Sn-containing zeolites, because of the homogeneous dispersion of Sn species. During the processes of dealumination and introduction of Sn species, the contraction/expansion of the Beta zeolite framework occurs, causing slight changes in the diffraction peak of (302) at 2θ = 22.5°. (48,49) After dealumination, an obvious decrease in d302 spacing associated with the 2θ value, from 3.941 Å (H-Beta, 2θ = 22.54°) to 3.897 Å ([Si]Beta, 2θ = 22.80°), occurs (Figure 1), confirming the contraction of the [Si]Beta matrix. After Sn introduction, the d302 spacing gradually increases with an enhancement in the Sn loadings: e.g., from 3.897 Å for [Si]Beta (2θ = 22.80°) to 3.927 Å for 5%Sn-Beta-I and then to 3.939 Å for 10%Sn-Beta-I. This indirectly demonstrated the expansion of the BEA framework, revealing that the Sn species was successfully introduced into the Beta zeolite framework. This is in good agreement with the N2 adsorption/desorption results, where no obvious differences in BET surface areas and micropore volumes occur for the Sn-containing zeolites (Table 1).",
    "url": "https://pubs.acs.org/doi/10.1021/acscatal.0c02356"
}

File: deps/SurFF/SurFF_DataFiles/results/all/Literature Data/literature/2c00554_catalyst_info.json
{
    "is_metal_catalyst": "Yes",
    "chemical_composition": [
        "Pt3Co0.6Ti0.4",
        "Pt3Co"
    ],
    "crystal_phase": {
        "Pt3Co0.6Ti0.4": "fcc structure (JCPDS-29-0499)"
    },
    "exposed_crystal_plane_indices": {
        "Pt3Co0.6Ti0.4": [
            "(111)",
            "(200)",
            "(220)",
            "(311)",
            "(222)",
            "(100)",
            "(110)",
            "(210)",
            "(211)"
        ]
    },
    "Characterization_methods": [
        "XRD",
        "TEM",
        "HAADF-STEM"
    ],
    "Proof in the paper": "The XRD patterns of Pt3Co0.6Ti0.4/DMC and Pt3Co/DMC are shown in Figure 1a. Both samples show five main characteristic peaks of the fcc structure at 40.5, 47.1, 68.8, 83.0, and 87.6° corresponding to (111), (200), (220), (311), and (222) planes, as well as the superlattice peaks at 23.1, 32.8, 53.1, and 58.6°, which correspond to (100), (110), (210), and (211) planes of ordering reflections of Pt3Co (Pm3̅m, JCPDS-29-0499). The observation of superlattice reflections identifies the formation of the desired intermetallic. In addition, the peaks of Pt3Co0.6Ti0.4/DMC are slightly shifted toward the lower angle with respect to Pt3Co/DMC due to the increase in lattice constant caused by the substitution of Co by larger-radius Ti. TEM image in Figure S1 (Supporting Information) shows that ZIF-8-derived carbon support has a well-defined dodecahedron morphology and mesoporous structure. Nitrogen physisorption measurements (Figure S2 of Supporting Information) indicate that the BET surface area of DMC is 1619 m2g–1. The electronic conductivity of DMC support measured by a four-point probe method is 8.7 S cm–1 at 15 bar, which is higher than that of carbon black (4 S cm–1).",
    "url": "https://pubs.acs.org/doi/10.1021/acscatal.2c00554"
}
